Repository: N2024N/ZHISHIKU

File: 文档2：焊接飞溅控制工艺规范.md
文档2：焊接飞溅控制工艺规范
编号：ST-WL-2107
适用产品：副车架总成（材料：SAPH440）
一、问题现象
●焊点飞溅＞15点/dm²（客户标准≤8点）
●电极寿命降低30%
二、根本原因分析
图表代码渲染失败
三、工艺参数优化
参数项	原标准	新标准	验证方式
保护气流量	15L/min	18L/min	氦质谱检漏仪
预压时间	15cyc	20cyc	压力曲线分析
冷却水温度	≤35℃	≤28℃	红外测温
电极修磨频次	500点	300点	3D轮廓扫描
四、防错机制
1.自动监控系统
a.实时报警阈值：
text
电流波动＞±1.5KA → 自动停机  
气压＜0.45MPa → 声光报警  
2.电极寿命管理
a.RFID芯片计数 + 磨损AI检测
五、验证数据
批次	飞溅率	电极消耗	工时节约
230801	14.2	42支/月	-
230902	6.8	29支/月	37min/班
